Repository: chem-plot/batplot

# batplot

**Interactive plotting tool for battery and materials characterization data**

`batplot` is a Command-line based software for quick visuallization of 1D (x,y) and 2D (x,y,z) data with interactive styling and session management. It is designed for researchers within the fields of materials sciences and electrochemistry who do not have programming skills. 
The electrochemistry and operando plots were inspired from Amalie Skurtveit's python scripts (https://github.com/piieceofcake?tab=repositories).

## Features

With a single line of command to easily plot publication-ready plots with customized, intuitive interactive editing features such as:
- **Electrochemistry Plot**: Galvanostatic cycling (GC), cyclic voltammetry (CV), differential capacity (dQdV), capacity per cycle (CPC) with multi-file support
- **1D XY plot**: Designed for 1D data such as XRD, PDF, XAS (XANES/EXAFS) but also support other types
- **Operando Contour plot**: Correlate in-situ characterizations (XRD/PDF/XAS) with electrochemical data
- **XRD axis units**: Interactive Options `u` converts 2θ ↔ Q ↔ d (XY and operando); CIF phase ticks follow the current domain
- **Histogram mode**: Column histograms from tabular `.csv`/`.txt` data (e.g. particle-size lists)
- **Interactive plotting**: Real-time editing customized for each type of plottings
- **Session Save**: Save and reload complete plot states with `.pkl` files
- **Style Management**: Import/export plot styles as `.bps`/`.bpsg` files (histogram: `.bpsh`)
- **Batch Processing**: Export each file separately with `--all`

# By defauly, batplot will skip the header lines, plot the first and second columns as x and y

# Save to file (default .svg if no extension)
batplot pattern.xye --xaxis 2theta --out figure
batplot pattern.txt --xaxis Energy --out figure.png
```

# Single file: drop first 5 lines → ./stripped/data.txt
batplot data.txt --strip-header 5

# Folder: only .xy files → folder/stripped/*.xy
batplot /path/to/folder --strip-header 3 --ext .xy

### Wavelength and XRD unit conversion (plot vs export)

```bash

# Plot: convert 2θ→Q for display (λ in Å). --xaxis not needed when --wl / file:λ is given
batplot data.raw --wl 1.5406 --i
batplot scan1.brml:1.5406 scan2.xye:0.7093 --i

# Export: --convert writes into a converted/ subfolder next to each input

# Units: q|Q, d|D, 2theta|2th|tth  — or a number = 2θ at that wavelength
batplot data.xye --convert 1.54 q          # 2θ(λ=1.54) → Q  → *.qye
batplot data.qye --convert q 1.54          # Q → 2θ(λ=1.54) → *.xy
batplot data.qye --convert q d             # Q ↔ d (no λ)
batplot data.xy --convert d 2theta --wl 1.5406
batplot data.xye --convert 0.26 1.54       # 2θ(λ1) → 2θ(λ2)

# Folder of .xy → Q with typed extension filter / output extension
batplot /path/to/folder --ext .xy --convert 0.26 q
batplot /path/to/folder --ext xy --convert 2theta q --wl 0.26 --convert-ext .qye

# Custom columns when converting
batplot data.csv --readcol 3 4 --convert 1.54 q
batplot f1.txt --readcol 2 3 f2.txt --readcol 5 6 --convert 1.54 q
```

# Plot selected files on the right y-axis (--ry disables --stack)
batplot file1.xy --ry file2.xy --ry file3.xy file4.xy --ry --i

# Files 1, 2, 4 use right y-axis; file 3 uses left y-axis

### Column selection and multi-curve

```bash

# Read columns 2 and 3 as X, Y (1-indexed)
batplot data.xy --readcol 2 3 --wl 1.54 --i

# Per-file columns
batplot file1.xy --readcol 2 3 file2.xy --readcol 4 5 --xaxis r --i

# Multiple curves from same file (cols 1,2 and 1,3)
batplot data.xy --readcol 1 2 1 3 --xaxis 2theta --i

# With --convert: use custom columns when converting XRD data
batplot data.csv --readcol 3 4 --convert 1.54 q
```

# 2θ plot: give λ for data and/or CIF (file.cif:wl)
batplot scan.xye phase.cif:0.709 --xaxis 2theta --wl 0.709 --i
batplot scan.xye:1.54 phase.cif --stack --i
```

# Single file: default .pkl name = data file stem; choose save folder when prompted
batplot pattern.xye --xaxis 2theta --save

# Batch: one session per file (default names), folder chosen once
batplot --all --xaxis 2theta --xrange 10 80 --save

# Combined plot (allfiles, operando, multi-file GC/CPC): you must name the session
batplot allfiles --xaxis q --save
batplot --operando --wl 0.25 --save
batplot file1.csv file2.csv --gc --save
```

---

# From .csv (capacity in file)
batplot battery.csv --gc --i

# Single file
batplot stability.csv --cpc --i
batplot stability.mpt --cpc --mass 5.4 --i

# Multiple files with individual colors
batplot file1.csv file2.mpt --cpc --mass 6.0 --i
```

# Two columns: potential, time. Use --pw and --cd to plot as GC
batplot custom.mpt --gc --pw 0.01 3 --cd 0.2 --i
```

---

# Place .brml files (e.g. RA_O5_cyc1.brml, RA_O5_cyc2.brml) in the folder

# EC side panel: .mpt or Biologic DataLogger CSV (*--DataLogger.csv), sorted by cyc

File: batplot_manuscript/Batplot_tutorial 2/XRD/FeSe.cif

#(C) 2024 by FIZ Karlsruhe - Leibniz Institute for Information Infrastructure.  All rights reserved.
data_145725-ICSD
_database_code_ICSD 145725
_audit_creation_date 2023-08-01
_chemical_name_common 'Î²-Iron(II) selenide'
_chemical_formula_structural 'Fe Se'
_chemical_formula_sum 'Fe1 Se1'
_chemical_name_structure_type FeSe#PbO
_exptl_crystal_density_diffrn 5.52
_citation_title

;
Pressure dependence of superconductivity in alkaline earth metal-doped FeSe:
toward completion of the phase diagram of superconducting transition
temperature versus FeSe layer distance
;
loop_
_citation_id
_citation_journal_full
_citation_year
_citation_journal_volume
_citation_page_first
_citation_page_last
_citation_journal_id_ASTM
primary 'Chemistry of Materials' 2023 35 4338 4346 CMATEX
loop_
_citation_author_citation_id
_citation_author_name
primary 'Ikeda, Mitsuki'
primary 'Li, Huan'
primary 'Zhang, Zhiyan'
primary 'Yamamoto, Yuki'
primary 'Goto, Hidenori'
primary 'Eguchi, Ritsuko'
primary 'Ishii, Hirofumi'
primary 'Liao, Yen-Fa'
primary 'Takabayashi, Yasuhiro'
primary 'Hayashi, Koichi'
primary 'Kubozono, Yoshihiro'
_cell_length_a 3.8099(5)
_cell_length_b 3.8099(5)
_cell_length_c 5.588(2)
_cell_angle_alpha 90.
_cell_angle_beta 90.
_cell_angle_gamma 90.
_cell_volume 81.11
_cell_formula_units_Z 2
_space_group_name_H-M_alt 'P 4/n m m Z'
_space_group_IT_number 129
loop_
_space_group_symop_id
_space_group_symop_operation_xyz
1 'y+1/2, x+1/2, -z'
2 '-y, x+1/2, -z'
3 'y+1/2, -x, -z'
4 '-y, -x, -z'
5 'x+1/2, y+1/2, -z'
6 '-x, y+1/2, -z'
7 'x+1/2, -y, -z'
8 '-x, -y, -z'
9 '-y+1/2, -x+1/2, z'
10 'y, -x+1/2, z'
11 '-y+1/2, x, z'
12 'y, x, z'
13 '-x+1/2, -y+1/2, z'
14 'x, -y+1/2, z'
15 '-x+1/2, y, z'
16 'x, y, z'
loop_
_atom_type_symbol
_atom_type_oxidation_number
Fe2+ 2
Se2- -2
loop_
_atom_site_label
_atom_site_type_symbol
_atom_site_symmetry_multiplicity
_atom_site_Wyckoff_symbol
_atom_site_fract_x
_atom_site_fract_y
_atom_site_fract_z
_atom_site_B_iso_or_equiv
_atom_site_occupancy
Fe1 Fe2+ 2 a 0.75 0.25 0 2.1(2) 1.
Se1 Se2- 2 c 0.25 0.25 0.265 0.4(1) 1.
#End of TTdata_145725-ICSD
